Repository: SDAiAutomation/AiAddicts

File: data/fi_samples/FI-004_peinture_anticorrosion.txt
FICHE D'INSTRUCTIONS — ALSTOM CRL
═══════════════════════════════════════════════════════════════════════════════

TITRE  : Application de la peinture anticorrosion sur la caisse tramway
NUMÉRO : FI-PEIN-004
DATE   : 08/01/2026

═══════════════════════════════════════════════════════════════════════════════
1. OBJET
═══════════════════════════════════════════════════════════════════════════════

Cette instruction décrit la préparation de surface et l'application de la couche
primaire anticorrosion (primaire époxy) sur la caisse d'aluminium du tramway T3000.
Applicable après validation du contrôle dimensionnel (FI-QUAL-003).

═══════════════════════════════════════════════════════════════════════════════
2. SÉCURITÉ
═══════════════════════════════════════════════════════════════════════════════

Attention : les solvants et peintures époxy contiennent des isocyanates et composés
organiques volatils (COV). Risques chimiques importants.

EPI obligatoires en cabine de peinture :
  - Masque à cartouche filtrante A2P3 (obligatoire — ne pas substituer par masque chirurgical)
  - Combinaison de protection chimique type 5 (jetable)
  - Gants nitrile épaisseur ≥ 0,15 mm
  - Lunettes intégrales étanches
  - Chaussures antistatiques ESD

La cabine de peinture doit être ventilée (extraction forcée) avant toute entrée.
Vérifier que le voyant de ventilation est vert avant de commencer.
Interdiction d'utiliser un téléphone portable ou appareil non ATEX en cabine.

═══════════════════════════════════════════════════════════════════════════════
3. MATÉRIAUX ET PRODUITS
═══════════════════════════════════════════════════════════════════════════════

Produits utilisés :
  - Dégraissant solvant : CONS-DEG-SOLV-001 (référence FDS disponible en atelier)
  - Primaire époxy bicomposant : PEIN-PRIM-EPOXY-002 (rapport mélange 4:1 en volume)
  - Durcisseur : PEIN-DURC-ISO-002 (à mélanger avec le primaire — durée de vie pot 4h)
  - Diluant : PEIN-DIL-003 (pour ajustement viscosité — maxi 10% en volume)

Equipement d'application :
  - Pistolet airless Graco (buse 519, pression 180–220 bar)
  - Agitateur pneumatique pour homogénéisation

═══════════════════════════════════════════════════════════════════════════════
4. MODE OPÉRATOIRE
═══════════════════════════════════════════════════════════════════════════════

ÉTAPE 1 — PRÉPARATION DE SURFACE
  1.1  Dégraisser toutes les surfaces avec CONS-DEG-SOLV-001 (chiffon propre, 1 seul sens)
  1.2  Laisser sécher minimum 15 min avant application peinture
  1.3  Masquer toutes les zones non à peindre (interfaces mécaniques, connecteurs)
  1.4  Ponçage léger grain 180 sur les zones de reprise ou zones oxydées

ÉTAPE 2 — PRÉPARATION DE LA PEINTURE
  2.1  Mélanger le primaire et le durcisseur (ratio 4:1 volume)
  2.2  Agiter 5 minutes minimum à l'agitateur pneumatique
  2.3  Contrôler la viscosité : 25–30 secondes / coupe Ford n°4 à 20°C
  2.4  Ajouter le diluant si viscosité trop élevée (maxi 10 % vol.)
  2.5  Note : durée de vie du mélange = 4 h à 20°C — jeter au-delà

ÉTAPE 3 — APPLICATION
  3.1  Régler la pression pistolet : 180–220 bar
  3.2  Distance de pulvérisation : 30–40 cm
  3.3  Application en passes croisées (horizontal puis vertical)
  3.4  Épaisseur film humide : 120–150 µm (contrôle au peigne de mouillé)
  3.5  Épaisseur film sec attendue : 60–75 µm (DFT)
  3.6  Appliquer 2 couches — temps de recouvrement minimum entre couches : 30 min

ÉTAPE 4 — SÉCHAGE ET DURCISSEMENT
  4.1  Séchage en cabine chauffée : 60°C pendant 30 min
  4.2  Ou séchage naturel : 24h à 20°C, humidité relative < 80 %
  4.3  Ne pas manipuler avant durcissement complet

═══════════════════════════════════════════════════════════════════════════════
5. CONTRÔLE APRÈS APPLICATION
═══════════════════════════════════════════════════════════════════════════════

Contrôles à réaliser sur 100 % des pièces :

  - Épaisseur DFT : mesure au jauge magnétique (Elcometer) — cible 60–75 µm
    → 10 mesures par face (grille 500 mm × 500 mm)
    → Critère d'acceptation : toutes valeurs ≥ 55 µm, aucune > 90 µm

  - Aspect visuel : absence de coulure, cloque, inclusion, zone non couverte

  - Test d'adhérence (par sondage, 1 caisse / semaine) :
    → Grille cross-cut selon EN ISO 2409 — critère : classification 0 ou 1

Résultats à consigner dans FICHE-CQ-PEIN-004.

═══════════════════════════════════════════════════════════════════════════════
NOTE : Ce document est en révision. Contacter le service Méthodes pour toute question.
